Repository: abnygren/ProbabilisticDigitalTwin

# Cu3VS4 Bayesian Optimization

Code and processed data for closed-loop Bayesian optimization of Cu3VS4 nanocrystal synthesis, and for transfer to CuBr, CuCl, and Cu3TaS4.

Size is the optimization target. Product formation, phase purity, and morphology are constraints.

The CuI campaign maps the design space (68 initial reactions) and then selects phase-pure cubic Cu3VS4 from 12 to 30 nm. The same surrogate is then reused along two chemical axes:

- Copper halide (CuI, CuBr, CuCl), encoded by HSAB hardness
- Group 5 metal center (V to Ta), encoded by oxophilicity

## Campaigns

| Campaign | Notebook | Data |
|---|---|---|
| CuI | `Notebooks/Cu3VS4_BO_Execute_CuI.ipynb` | `data_CuI/` |
| CuBr | `Notebooks/Cu3VS4_BO_Execute_CuBr.ipynb` | `data_CuBr/` |
| CuCl | `Notebooks/Cu3VS4_BO_Execute_CuCl.ipynb` | `data_CuCl/` |
| Ta | `Notebooks/Cu3VS4_BO_Execute_Ta.ipynb` | `data_Ta/` |

Each notebook sets its own precursors and transfer flags in the first code cell. You do not need to edit `src/config.py` to switch campaigns.

Processed experiments and recommendations are stored as JSON in each `data_*/` folder, with CSV seed/transfer files used only if `experiments.json` is empty. Coefficient of variation (CV) is stored on every experiment for diagnostics; it does not enter the acquisition function.

## Reproducing a campaign

Open the notebook for that campaign and run cells from the top.

1. Initialize the optimizer (loads `experiments.json`, fits GPs and classifiers)
2. Run diagnostics
3. Generate recommendations, or skip those cells and go to the plots
4. After new syntheses, log results with `complete_recommendation`

Leave-one-precursor-out (withhold CuCl, train on CuI+CuBr) is in `src/diagnostics.py` as `leave_one_precursor_out`.

## How recommendations are chosen

```
alpha(x) = P(size in target) * P(has product) * P(phase pure) * P(target morphology)
```

After ten completed recommendations, a residual GP corrects systematic bias and a calibration factor rescales uncertainty.

## Layout

```
src/         optimizer, features, diagnostics, plotting, chemical constants
Notebooks/   one execute notebook per campaign
data_CuI/    CuI experiments and recommendations
data_CuBr/   CuBr transfer campaign
data_CuCl/   CuCl transfer campaign
data_Ta/     TaCl5 transfer campaign
scripts/     figure-generation helpers
tests/
```

## Tests

```bash
python tests/test_import.py
python tests/test_selfvalidating.py
python tests/verify_notebooks.py
```

File: data_CuBr/CuBr_initial.csv
Temp,Time,VOacac,DDT,OAm,Cu_precursor,CV,Squareness,Size,PhasePure,HasProduct,Polymorph
296,36,0.54,4.2,1.5,CuBr,0.402,0.9,13.079,1,1,cubic
303,34,0.106,4.9,2.3,CuBr,0.466,0.83,15.815,0,1,cubic
290,54,0.579,3.8,5,CuBr,0.423,0.88,13.744,1,1,cubic
280,58,0.25,4,3.8,CuBr,NaN,NaN,NaN,0,0,
277,71,0.339,2.1,5.4,CuBr,NaN,NaN,NaN,0,0,
283,69,0.562,3.5,1.4,CuBr,0.454,0.894,12.101,0,1,cubic
270,83,0.184,1.4,5,CuBr,NaN,NaN,NaN,0,0,
279,84,0.198,2.7,6.2,CuBr,NaN,NaN,NaN,0,0,
280,47,0.611,1.3,3.8,CuBr,NaN,NaN,NaN,0,0,
294,43,0.314,2.4,1.3,CuBr,0.475,0.867,10.581,0,1,cubic
298,11,0.47,3.4,1.4,CuBr,0.254,0.753,16.708,0,1,cubic
302,17,0.418,3.7,5.8,CuBr,0.461,0.82,9.8,0,1,cubic
