Repository: abnygren/ProbabilisticDigitalTwin

# Cu3VS4 Bayesian Optimization

Code and processed data for closed-loop Bayesian optimization of Cu3VS4 nanocrystal synthesis, and for transfer to CuBr, CuCl, and Cu3TaS4.

Size is the optimization target. Product formation, phase purity, and morphology are constraints.

The CuI campaign maps the design space (68 initial reactions) and then selects phase-pure cubic Cu3VS4 from 12 to 30 nm. The same surrogate is then reused along two chemical axes:

- Copper halide (CuI, CuBr, CuCl), encoded by HSAB hardness
- Group 5 metal center (V to Ta), encoded by oxophilicity

## Campaigns

| Campaign | Notebook | Data |
|---|---|---|
| CuI | `Notebooks/Cu3VS4_BO_Execute_CuI.ipynb` | `data_CuI/` |
| CuBr | `Notebooks/Cu3VS4_BO_Execute_CuBr.ipynb` | `data_CuBr/` |
| CuCl | `Notebooks/Cu3VS4_BO_Execute_CuCl.ipynb` | `data_CuCl/` |
| Ta | `Notebooks/Cu3VS4_BO_Execute_Ta.ipynb` | `data_Ta/` |

Each notebook sets its own precursors and transfer flags in the first code cell. You do not need to edit `src/config.py` to switch campaigns.

Processed experiments and recommendations are stored as JSON in each `data_*/` folder, with CSV seed/transfer files used only if `experiments.json` is empty. Coefficient of variation (CV) is stored on every experiment for diagnostics; it does not enter the acquisition function.

## Reproducing a campaign

Open the notebook for that campaign and run cells from the top.

1. Initialize the optimizer (loads `experiments.json`, fits GPs and classifiers)
2. Run diagnostics
3. Generate recommendations, or skip those cells and go to the plots
4. After new syntheses, log results with `complete_recommendation`

Leave-one-precursor-out (withhold CuCl, train on CuI+CuBr) is in `src/diagnostics.py` as `leave_one_precursor_out`.

## How recommendations are chosen

```
alpha(x) = P(size in target) * P(has product) * P(phase pure) * P(target morphology)
```

After ten completed recommendations, a residual GP corrects systematic bias and a calibration factor rescales uncertainty.

## Layout

```
src/         optimizer, features, diagnostics, plotting, chemical constants
Notebooks/   one execute notebook per campaign
data_CuI/    CuI experiments and recommendations
data_CuBr/   CuBr transfer campaign
data_CuCl/   CuCl transfer campaign
data_Ta/     TaCl5 transfer campaign
scripts/     figure-generation helpers
tests/
```

## Tests

```bash
python tests/test_import.py
python tests/test_selfvalidating.py
python tests/verify_notebooks.py
```

File: data_CuCl/CuBr_transfer_data.csv
Temp,Time,VOacac,DDT,OAm,Cu_precursor,CV,Squareness,Size,PhasePure,HasProduct,Polymorph
296.0,36.0,0.54,4.2,1.5,CuBr,0.402,0.9,13.079,1,1,cubic
303.0,34.0,0.106,4.9,2.3,CuBr,0.466,0.83,15.815,0,1,cubic
290.0,54.0,0.579,3.8,5.0,CuBr,0.423,0.88,13.744,1,1,cubic
280.0,58.0,0.25,4.0,3.8,CuBr,,,,0,0,
277.0,71.0,0.339,2.1,5.4,CuBr,,,,0,0,
283.0,69.0,0.562,3.5,1.4,CuBr,0.454,0.894,12.101,0,1,cubic
270.0,83.0,0.184,1.4,5.0,CuBr,,,,0,0,
279.0,84.0,0.198,2.7,6.2,CuBr,,,,0,0,
280.0,47.0,0.611,1.3,3.8,CuBr,,,,0,0,
294.0,43.0,0.314,2.4,1.3,CuBr,0.475,0.867,10.581,0,1,cubic
298.0,11.0,0.47,3.4,1.4,CuBr,0.254,0.753,16.708,0,1,cubic
302.0,17.0,0.418,3.7,5.8,CuBr,0.461,0.82,9.8,0,1,cubic
297.0,59.0,0.645,4.2,5.7,CuBr,0.149,0.95,15.754,0,1,cubic
307.0,26.0,0.534,4.1,1.9,CuBr,0.271,0.883,19.821,0,1,cubic
307.0,71.0,0.529,4.3,3.8,CuBr,0.497,0.973,14.553,0,1,cubic
298.0,79.0,0.614,3.9,2.4,CuBr,0.464,0.861,14.504,0,1,cubic
305.0,85.0,0.574,4.5,7.0,CuBr,0.319,0.924,15.827,1,1,cubic
307.0,28.0,0.623,5.0,5.7,CuBr,0.237,0.825,16.484,1,1,cubic

File: data_CuCl/CuCl_initial.csv
Temp,Time,VOacac,DDT,OAm,Cu_precursor,CV,Squareness,Size,PhasePure,HasProduct,Polymorph
296,36,0.54,4.2,1.5,CuCl,0.287,0.774,4.97,0,1,cubic
303,34,0.106,4.9,2.3,CuCl,NaN,NaN,NaN,0,0,
290,54,0.579,3.8,5,CuCl,0.817,0.875,7.567,0,1,cubic
283,69,0.562,3.5,1.4,CuCl,0.289,0.821,5.044,0,1,cubic
298,11,0.47,3.4,1.4,CuCl,0.13,0.768,5.166,0,1,cubic
302,17,0.418,3.7,5.8,CuCl,0.463,0.718,4.978,0,1,cubic
